Repository: jonghunlee05/creep-fatigue-In718

# Inconel 718 Creep-Fatigue Life Prediction

A comprehensive Python framework for predicting creep-fatigue life in Inconel 718 superalloy using time-fraction damage accumulation methods. This project provides both interactive web applications and command-line tools for material scientists and engineers working with high-temperature alloys.

## Features

- **Interactive Web App**: Streamlit-based interface for real-time life predictions
- **Multiple Fatigue Models**: 
  - Low-Cycle Fatigue (LCF) using Coffin-Manson equation
  - High-Cycle Fatigue (HCF) using Basquin equation
- **Creep Damage Models**:
  - Rupture-based damage using Larson-Miller Parameter
  - Rate-based damage using Norton creep law
- **Time-Fraction Damage Accumulation**: Combines fatigue and creep damage
- **Data Processing Pipeline**: Automated conversion from raw NASA data to SI units
- **Model Calibration**: Scripts for fitting model parameters from experimental data
- **Visualization**: Life vs dwell time sweeps and damage breakdown charts

## Quick Start

1. **Install Dependencies**:
   ```bash
   pip install -r requirements.txt
   ```

2. **Run the Interactive App**:
   ```bash
   make run-app
   # or directly:
   streamlit run app/LifeApp.py
   ```

3. **Open Browser**: Navigate to `http://localhost:8501`

4. **Try a Prediction**:
   - Set temperature: 977 K (704°C)
   - Choose LCF model with strain amplitude: 0.004
   - Set hold stress: 550 MPa, hold time: 5 seconds
   - View predicted life and damage breakdown

### Prerequisites

- Python 3.8+
- pip package manager

## Usage

### Interactive Web Application

The main interface is a Streamlit web app that provides:

- **Input Parameters**:
  - Temperature: 300-1400 K
  - Fatigue model selection (LCF/HCF)
  - Strain amplitude (LCF): 0.001-0.02
  - Stress amplitude (HCF): 100-1200 MPa
  - Hold stress: 100-1200 MPa
  - Hold time: 0-3600 seconds
  - Creep damage mode (rupture/rate)

- **Outputs**:
  - Predicted life in cycles
  - Damage breakdown (fatigue vs creep)
  - Interactive visualizations
  - Life vs dwell time sweeps

### Command Line Tools

#### Model Calibration

```bash

# Calibrate Norton creep model
make calibrate-creep

# Calibrate HCF Basquin model
make calibrate-hcf

# Calibrate LCF Coffin-Manson model
make calibrate-lcf

# Fit rupture models
make rupture-fit
```

#### Life Prediction

```bash

# Single prediction
make predict-timefrac

# Parameter sweeps
make sweeps
```

#### Individual Scripts

```bash

# Query specific models
python scripts/query_lcf_from_yaml.py
python scripts/query_hcf_life.py
python scripts/query_rupture_life.py

# Generate rupture maps
python scripts/make_rupture_map.py
```

## Models and Theory

### Time-Fraction Damage Accumulation

The core methodology uses the time-fraction rule:

```
D(N) = N/Nf + N·dc = 1
```

Where:
- `N` = total cycles to failure
- `Nf` = pure fatigue life
- `dc` = creep damage per cycle

### Fatigue Models

#### Low-Cycle Fatigue (Coffin-Manson)
```
Δε/2 = (σf'/E)·(2N)^b + εf'·(2N)^c
```

#### High-Cycle Fatigue (Basquin)
```
σa = σf'·(2N)^b
```

### Creep Models

#### Norton Creep (Rate-based)
```
ε̇ = A·σ^n·exp(-Q/RT)
```

#### Larson-Miller Parameter (Rupture-based)
```
LMP = T·(log(t) + C)
```

### Model Parameters

All calibrated parameters are stored in YAML files under `models/calibrations/`:

- **Fatigue**: `in718_lcf_coffin_manson.yaml`, `in718_hcf_basquin.yaml`
- **Creep**: `in718_norton.yaml`
- **Rupture**: `in718_rupture_best.yaml`

## Data Sources

### Primary Data Source
- **NASA Technical Report 19960008692**: "Probabilistic Material Strength Degradation Model for Inconel 718"
- **Special Metals INCONEL® 718 Technical Bulletin** (cross-reference)

### Datasets

The project includes processed datasets in SI units:

- **Fatigue Data**:
  - `in718_fatigue_HCF_isothermal_SI.csv`: High-cycle fatigue (stress control)
  - `in718_fatigue_LCF_isothermal_537C_SI.csv`: Low-cycle fatigue (strain control)
  - `in718_fatigue_TMF_316C_649C_SI.csv`: Thermal-mechanical fatigue

- **Creep Data**:
  - `in718_creep_rupture_isothermal_SI.csv`: Rupture times
  - `in718_creep_steady_state_SI.csv`: Steady-state creep rates

### Data Processing

Raw data is automatically converted from imperial to SI units:
- Temperature: °F → °C
- Stress: psi → MPa  
- Strain: % → unitless

## Project Structure

```
creep-fatigue-In718/
├── app/                          # Web application
│   ├── LifeApp.py               # Main Streamlit app
│   └── README.md                # App-specific documentation
├── data/                        # Data storage
│   ├── raw/                     # Original NASA data
│   ├── processed/               # Converted SI data
│   └── registry.yaml            # Data catalog
├── models/                      # Model definitions
│   ├── calibrations/            # Fitted parameters
│   │   ├── creep/
│   │   ├── fatigue/
│   │   └── rupture/
│   └── releases/                # Versioned models

## Example Results

File: data/processed/in718_creep_rupture_isothermal_SI.csv
# SI units; columns aligned to your modeling needs (Larson–Miller / rupture maps)
# Columns: temperature_C,stress_MPa,time_to_rupture_h
temperature_C,stress_MPa,time_to_rupture_h
537.8,1089.4,27.8
537.8,1034.2,133.2
537.8,999.7,256.0
537.8,965.3,814.9
537.8,923.9,1731.0
537.8,854.9,8473.0
537.8,813.6,21523.6
593.3,930.8,28.2
593.3,896.3,62.0
593.3,848.1,151.9
593.3,806.7,367.5
593.3,723.9,2327.6
593.3,648.1,10606.2
593.3,592.9,33990.7
648.9,792.9,10.6
648.9,744.6,30.8
648.9,661.9,150.0
648.9,599.8,747.2
648.9,537.8,3131.5
648.9,468.8,7263.0
648.9,434.4,10232.0
704.4,592.9,18.0
704.4,524.0,70.5
704.4,468.8,182.7
704.4,413.7,476.8
704.4,379.2,808.0
704.4,303.4,2870.7
704.4,255.1,6048.0

File: data/processed/in718_creep_steady_state_SI.csv
heat_treatment,temperature_C,temperature_K,inv_temperature_1_per_K,stress_MPa,strain_rate_per_hr,strain_rate_per_s,source
A,650,923.15,0.001083247576,551,1.3e-06,3.611111111e-10,"Hayes 1991, Superalloys 718/625 & Derivatives, Table III"
B,650,923.15,0.001083247576,551,6e-07,1.666666667e-10,"Hayes 1991, Superalloys 718/625 & Derivatives, Table III"
A,650,923.15,0.001083247576,620,3e-06,8.333333333e-10,"Hayes 1991, Superalloys 718/625 & Derivatives, Table III"
B,650,923.15,0.001083247576,620,4.5e-06,1.25e-09,"Hayes 1991, Superalloys 718/625 & Derivatives, Table III"
A,650,923.15,0.001083247576,689,1.39e-05,3.861111111e-09,"Hayes 1991, Superalloys 718/625 & Derivatives, Table III"
B,650,923.15,0.001083247576,689,5.3e-05,1.472222222e-08,"Hayes 1991, Superalloys 718/625 & Derivatives, Table III"
A,650,923.15,0.001083247576,724,4.4e-05,1.222222222e-08,"Hayes 1991, Superalloys 718/625 & Derivatives, Table III"
B,650,923.15,0.001083247576,724,0.0001,2.777777778e-08,"Hayes 1991, Superalloys 718/625 & Derivatives, Table III"
A,704,977.15,0.001023373363,483,7.5e-06,2.083333333e-09,"Hayes 1991, Superalloys 718/625 & Derivatives, Table III"
B,704,977.15,0.001023373363,483,9e-06,2.5e-09,"Hayes 1991, Superalloys 718/625 & Derivatives, Table III"
A,704,977.15,0.001023373363,517,1.4e-05,3.888888889e-09,"Hayes 1991, Superalloys 718/625 & Derivatives, Table III"
B,704,977.15,0.001023373363,517,3.26e-05,9.055555556e-09,"Hayes 1991, Superalloys 718/625 & Derivatives, Table III"
A,704,977.15,0.001023373363,551,0.000164,4.555555556e-08,"Hayes 1991, Superalloys 718/625 & Derivatives, Table III"
B,704,977.15,0.001023373363,551,0.000123,3.416666667e-08,"Hayes 1991, Superalloys 718/625 & Derivatives, Table III"
A,704,977.15,0.001023373363,620,0.000293,8.138888889e-08,"Hayes 1991, Superalloys 718/625 & Derivatives, Table III"
B,704,977.15,0.001023373363,620,0.000415,1.152777778e-07,"Hayes 1991, Superalloys 718/625 & Derivatives, Table III"
A,760,1033.15,0.000967912257,483,0.0008,2.222222222e-07,"Hayes 1991, Superalloys 718/625 & Derivatives, Table III"
B,760,1033.15,0.000967912257,483,0.00176,4.888888889e-07,"Hayes 1991, Superalloys 718/625 & Derivatives, Table III"
A,760,1033.15,0.000967912257,345,1.42e-05,3.944444444e-09,"Hayes 1991, Superalloys 718/625 & Derivatives, Table III"
B,760,1033.15,0.000967912257,345,2.2e-05,6.111111111e-09,"Hayes 1991, Superalloys 718/625 & Derivatives, Table III"
A,760,1033.15,0.000967912257,276,1.8e-06,5e-10,"Hayes 1991, Superalloys 718/625 & Derivatives, Table III"
B,760,1033.15,0.000967912257,276,2.6e-06,7.222222222e-10,"Hayes 1991, Superalloys 718/625 & Derivatives, Table III"
B,760,1033.15,0.000967912257,413,0.000192,5.333333333e-08,"Hayes 1991, Superalloys 718/625 & Derivatives, Table III"

File: data/processed/in718_fatigue_HCF_isothermal_SI.csv
test_type,control_mode,temperature_C,cycles_to_failure,stress_amplitude_MPa,R_ratio,frequency_Hz,waveform,source
HCF,STRESS,23.9,100000,910.1,-1,,rotating-beam,"NASA NTRS 19960008692 Table A.2; Special Metals Table 33"
HCF,STRESS,23.9,1000000,696.4,-1,,rotating-beam,"NASA NTRS 19960008692 Table A.2; Special Metals Table 33"
HCF,STRESS,23.9,10000000,634.3,-1,,rotating-beam,"NASA NTRS 19960008692 Table A.2; Special Metals Table 33"
HCF,STRESS,23.9,100000000,620.5,-1,,rotating-beam,"NASA NTRS 19960008692 Table A.2; Special Metals Table 33"
HCF,STRESS,537.8,100000,765.3,-1,,rotating-beam,"NASA NTRS 19960008692 Table A.2; Special Metals Table 33"
HCF,STRESS,537.8,1000000,703.3,-1,,rotating-beam,"NASA NTRS 19960008692 Table A.2; Special Metals Table 33"
HCF,STRESS,537.8,10000000,655.0,-1,,rotating-beam,"NASA NTRS 19960008692 Table A.2; Special Metals Table 33"
HCF,STRESS,537.8,100000000,620.5,-1,,rotating-beam,"NASA NTRS 19960008692 Table A.2; Special Metals Table 33"
HCF,STRESS,648.9,100000,689.5,-1,,rotating-beam,"NASA NTRS 19960008692 Table A.2; Special Metals Table 33"
HCF,STRESS,648.9,1000000,648.1,-1,,rotating-beam,"NASA NTRS 19960008692 Table A.2; Special Metals Table 33"
HCF,STRESS,648.9,10000000,606.7,-1,,rotating-beam,"NASA NTRS 19960008692 Table A.2; Special Metals Table 33"
HCF,STRESS,648.9,100000000,496.4,-1,,rotating-beam,"NASA NTRS 19960008692 Table A.2; Special Metals Table 33"
