Repository: jonghunlee05/creep-fatigue-In718

# Inconel 718 Creep-Fatigue Life Prediction

A comprehensive Python framework for predicting creep-fatigue life in Inconel 718 superalloy using time-fraction damage accumulation methods. This project provides both interactive web applications and command-line tools for material scientists and engineers working with high-temperature alloys.

## Features

- **Interactive Web App**: Streamlit-based interface for real-time life predictions
- **Multiple Fatigue Models**: 
  - Low-Cycle Fatigue (LCF) using Coffin-Manson equation
  - High-Cycle Fatigue (HCF) using Basquin equation
- **Creep Damage Models**:
  - Rupture-based damage using Larson-Miller Parameter
  - Rate-based damage using Norton creep law
- **Time-Fraction Damage Accumulation**: Combines fatigue and creep damage
- **Data Processing Pipeline**: Automated conversion from raw NASA data to SI units
- **Model Calibration**: Scripts for fitting model parameters from experimental data
- **Visualization**: Life vs dwell time sweeps and damage breakdown charts

## Quick Start

1. **Install Dependencies**:
   ```bash
   pip install -r requirements.txt
   ```

2. **Run the Interactive App**:
   ```bash
   make run-app
   # or directly:
   streamlit run app/LifeApp.py
   ```

3. **Open Browser**: Navigate to `http://localhost:8501`

4. **Try a Prediction**:
   - Set temperature: 977 K (704°C)
   - Choose LCF model with strain amplitude: 0.004
   - Set hold stress: 550 MPa, hold time: 5 seconds
   - View predicted life and damage breakdown

### Prerequisites

- Python 3.8+
- pip package manager

## Usage

### Interactive Web Application

The main interface is a Streamlit web app that provides:

- **Input Parameters**:
  - Temperature: 300-1400 K
  - Fatigue model selection (LCF/HCF)
  - Strain amplitude (LCF): 0.001-0.02
  - Stress amplitude (HCF): 100-1200 MPa
  - Hold stress: 100-1200 MPa
  - Hold time: 0-3600 seconds
  - Creep damage mode (rupture/rate)

- **Outputs**:
  - Predicted life in cycles
  - Damage breakdown (fatigue vs creep)
  - Interactive visualizations
  - Life vs dwell time sweeps

### Command Line Tools

#### Model Calibration

```bash

# Calibrate Norton creep model
make calibrate-creep

# Calibrate HCF Basquin model
make calibrate-hcf

# Calibrate LCF Coffin-Manson model
make calibrate-lcf

# Fit rupture models
make rupture-fit
```

#### Life Prediction

```bash

# Single prediction
make predict-timefrac

# Parameter sweeps
make sweeps
```

#### Individual Scripts

```bash

# Query specific models
python scripts/query_lcf_from_yaml.py
python scripts/query_hcf_life.py
python scripts/query_rupture_life.py

# Generate rupture maps
python scripts/make_rupture_map.py
```

## Models and Theory

### Time-Fraction Damage Accumulation

The core methodology uses the time-fraction rule:

```
D(N) = N/Nf + N·dc = 1
```

Where:
- `N` = total cycles to failure
- `Nf` = pure fatigue life
- `dc` = creep damage per cycle

### Fatigue Models

#### Low-Cycle Fatigue (Coffin-Manson)
```
Δε/2 = (σf'/E)·(2N)^b + εf'·(2N)^c
```

#### High-Cycle Fatigue (Basquin)
```
σa = σf'·(2N)^b
```

### Creep Models

#### Norton Creep (Rate-based)
```
ε̇ = A·σ^n·exp(-Q/RT)
```

#### Larson-Miller Parameter (Rupture-based)
```
LMP = T·(log(t) + C)
```

### Model Parameters

All calibrated parameters are stored in YAML files under `models/calibrations/`:

- **Fatigue**: `in718_lcf_coffin_manson.yaml`, `in718_hcf_basquin.yaml`
- **Creep**: `in718_norton.yaml`
- **Rupture**: `in718_rupture_best.yaml`

## Data Sources

### Primary Data Source
- **NASA Technical Report 19960008692**: "Probabilistic Material Strength Degradation Model for Inconel 718"
- **Special Metals INCONEL® 718 Technical Bulletin** (cross-reference)

### Datasets

The project includes processed datasets in SI units:

- **Fatigue Data**:
  - `in718_fatigue_HCF_isothermal_SI.csv`: High-cycle fatigue (stress control)
  - `in718_fatigue_LCF_isothermal_537C_SI.csv`: Low-cycle fatigue (strain control)
  - `in718_fatigue_TMF_316C_649C_SI.csv`: Thermal-mechanical fatigue

- **Creep Data**:
  - `in718_creep_rupture_isothermal_SI.csv`: Rupture times
  - `in718_creep_steady_state_SI.csv`: Steady-state creep rates

### Data Processing

Raw data is automatically converted from imperial to SI units:
- Temperature: °F → °C
- Stress: psi → MPa  
- Strain: % → unitless

## Project Structure

```
creep-fatigue-In718/
├── app/                          # Web application
│   ├── LifeApp.py               # Main Streamlit app
│   └── README.md                # App-specific documentation
├── data/                        # Data storage
│   ├── raw/                     # Original NASA data
│   ├── processed/               # Converted SI data
│   └── registry.yaml            # Data catalog
├── models/                      # Model definitions
│   ├── calibrations/            # Fitted parameters
│   │   ├── creep/
│   │   ├── fatigue/
│   │   └── rupture/
│   └── releases/                # Versioned models

## Example Results

File: data/raw/in718_creep_rupture_NASA_A5_raw.csv
# Source: NASA NTRS 19960008692, Appendix Table A.5 — Inconel 718 Creep Rupture Data (raw units)
# Columns: test_temperature_F, rupture_life_h, rupture_strength_psi
test_temperature_F,rupture_life_h,rupture_strength_psi
1000,27.8,158000
1000,133.2,150000
1000,256.0,145000
1000,814.9,140000
1000,1731.0,134000
1000,8473.0,124000
1000,21523.6,118000
1100,28.2,135000
1100,62.0,130000
1100,151.9,123000
1100,367.5,117000
1100,2327.6,105000
1100,10606.2,94000
1100,33990.7,86000
1200,10.6,115000
1200,30.8,108000
1200,150.0,96000
1200,747.2,87000
1200,3131.5,78000
1200,7263.0,68000
1200,10232.0,63000
1300,18.0,86000
1300,70.5,76000
1300,182.7,68000
1300,476.8,60000
1300,808.0,55000
1300,2870.7,44000
1300,6048.0,37000

File: data/raw/in718_fatigue_HCF_NASA_A2_raw.csv
# Source: NASA NTRS, "Probabilistic Material Strength Degradation Model for Inconel 718"
# Appendix Table A.2 — High-Cycle Mechanical Fatigue Data (fatigue strength at fixed N)
# Units: temperature in °F, fatigue_strength in psi
temperature_F,cycles_to_failure,fatigue_strength_psi
75,100000,132000
75,1000000,101000
75,10000000,92000
75,100000000,90000
1000,100000,111000
1000,1000000,102000
1000,10000000,95000
1000,100000000,90000
1200,100000,100000
1200,1000000,94000
1200,10000000,88000
1200,100000000,72000
