Repository: jonghunlee05/creep-fatigue-In718

# Inconel 718 Creep-Fatigue Life Prediction

A comprehensive Python framework for predicting creep-fatigue life in Inconel 718 superalloy using time-fraction damage accumulation methods. This project provides both interactive web applications and command-line tools for material scientists and engineers working with high-temperature alloys.

## Features

- **Interactive Web App**: Streamlit-based interface for real-time life predictions
- **Multiple Fatigue Models**: 
  - Low-Cycle Fatigue (LCF) using Coffin-Manson equation
  - High-Cycle Fatigue (HCF) using Basquin equation
- **Creep Damage Models**:
  - Rupture-based damage using Larson-Miller Parameter
  - Rate-based damage using Norton creep law
- **Time-Fraction Damage Accumulation**: Combines fatigue and creep damage
- **Data Processing Pipeline**: Automated conversion from raw NASA data to SI units
- **Model Calibration**: Scripts for fitting model parameters from experimental data
- **Visualization**: Life vs dwell time sweeps and damage breakdown charts

## Quick Start

1. **Install Dependencies**:
   ```bash
   pip install -r requirements.txt
   ```

2. **Run the Interactive App**:
   ```bash
   make run-app
   # or directly:
   streamlit run app/LifeApp.py
   ```

3. **Open Browser**: Navigate to `http://localhost:8501`

4. **Try a Prediction**:
   - Set temperature: 977 K (704°C)
   - Choose LCF model with strain amplitude: 0.004
   - Set hold stress: 550 MPa, hold time: 5 seconds
   - View predicted life and damage breakdown

### Prerequisites

- Python 3.8+
- pip package manager

## Usage

### Interactive Web Application

The main interface is a Streamlit web app that provides:

- **Input Parameters**:
  - Temperature: 300-1400 K
  - Fatigue model selection (LCF/HCF)
  - Strain amplitude (LCF): 0.001-0.02
  - Stress amplitude (HCF): 100-1200 MPa
  - Hold stress: 100-1200 MPa
  - Hold time: 0-3600 seconds
  - Creep damage mode (rupture/rate)

- **Outputs**:
  - Predicted life in cycles
  - Damage breakdown (fatigue vs creep)
  - Interactive visualizations
  - Life vs dwell time sweeps

### Command Line Tools

#### Model Calibration

```bash

# Calibrate Norton creep model
make calibrate-creep

# Calibrate HCF Basquin model
make calibrate-hcf

# Calibrate LCF Coffin-Manson model
make calibrate-lcf

# Fit rupture models
make rupture-fit
```

#### Life Prediction

```bash

# Single prediction
make predict-timefrac

# Parameter sweeps
make sweeps
```

#### Individual Scripts

```bash

# Query specific models
python scripts/query_lcf_from_yaml.py
python scripts/query_hcf_life.py
python scripts/query_rupture_life.py

# Generate rupture maps
python scripts/make_rupture_map.py
```

## Models and Theory

### Time-Fraction Damage Accumulation

The core methodology uses the time-fraction rule:

```
D(N) = N/Nf + N·dc = 1
```

Where:
- `N` = total cycles to failure
- `Nf` = pure fatigue life
- `dc` = creep damage per cycle

### Fatigue Models

#### Low-Cycle Fatigue (Coffin-Manson)
```
Δε/2 = (σf'/E)·(2N)^b + εf'·(2N)^c
```

#### High-Cycle Fatigue (Basquin)
```
σa = σf'·(2N)^b
```

### Creep Models

#### Norton Creep (Rate-based)
```
ε̇ = A·σ^n·exp(-Q/RT)
```

#### Larson-Miller Parameter (Rupture-based)
```
LMP = T·(log(t) + C)
```

### Model Parameters

All calibrated parameters are stored in YAML files under `models/calibrations/`:

- **Fatigue**: `in718_lcf_coffin_manson.yaml`, `in718_hcf_basquin.yaml`
- **Creep**: `in718_norton.yaml`
- **Rupture**: `in718_rupture_best.yaml`

## Data Sources

### Primary Data Source
- **NASA Technical Report 19960008692**: "Probabilistic Material Strength Degradation Model for Inconel 718"
- **Special Metals INCONEL® 718 Technical Bulletin** (cross-reference)

### Datasets

The project includes processed datasets in SI units:

- **Fatigue Data**:
  - `in718_fatigue_HCF_isothermal_SI.csv`: High-cycle fatigue (stress control)
  - `in718_fatigue_LCF_isothermal_537C_SI.csv`: Low-cycle fatigue (strain control)
  - `in718_fatigue_TMF_316C_649C_SI.csv`: Thermal-mechanical fatigue

- **Creep Data**:
  - `in718_creep_rupture_isothermal_SI.csv`: Rupture times
  - `in718_creep_steady_state_SI.csv`: Steady-state creep rates

### Data Processing

Raw data is automatically converted from imperial to SI units:
- Temperature: °F → °C
- Stress: psi → MPa  
- Strain: % → unitless

## Project Structure

```
creep-fatigue-In718/
├── app/                          # Web application
│   ├── LifeApp.py               # Main Streamlit app
│   └── README.md                # App-specific documentation
├── data/                        # Data storage
│   ├── raw/                     # Original NASA data
│   ├── processed/               # Converted SI data
│   └── registry.yaml            # Data catalog
├── models/                      # Model definitions
│   ├── calibrations/            # Fitted parameters
│   │   ├── creep/
│   │   ├── fatigue/
│   │   └── rupture/
│   └── releases/                # Versioned models

## Example Results

File: models/calibrations/creep/in718_norton.yaml
model: norton
units:
  stress: MPa
  temperature: K
  rate: 1/s
params:
  A: 4.9777669327628466e-09
  n: 12.184366701751767
  Q_J_per_mol: 611322.0684625201
  R_J_per_molK: 8.314462618
fit:
  method: OLS on ln(rate) with [1, ln(sigma), -1/(R*T)]
  date: '2025-09-02T16:26:03Z'
  dataset: data/processed/in718_creep_steady_state_SI.csv
  metrics:
    R2_log10: 0.9246055610021259
    RMSE_log10_rate: 0.25191674275145276
    N: 23
  N: 23
